Repository: paleofoundation/heavymetalcertified

# Heavy Metal Certified

The standards / certification authority surface for the **Heavy Metal Tested & Certified (HMTc)** program. Deployed at `heavymetalcertified.com` (permanent + indexed).

This is a **separate deploy** from the independent literature index ([heavymetalindex.com](https://heavymetalindex.com)): separate repo, separate `baseUrl`, separate Vercel project. That separation is the firewall invariant. The cert site one-way-cites the index and never imports its corpus — *fork the toolchain, not the content*.

## What's here

| Surface | Path | Source |
|---|---|---|
| **Standards** | `content/standards/` | Generated from `data/standards/hmtc_standards_catalog.json` by `tools/build-standards-pages.mjs` |
| **Standards Briefings** | `content/briefings/` | Imported from `data/briefings/*.md` by `tools/import-briefings.mjs` |
| **Program Structure** | `content/program/` | Hand-written cornerstone (two pathways, five gates, native basis, versioning) |
| **Articles** | `content/articles/` | HMI-fed, one-way citation |

## Firewall posture

- The cert site **is** where thresholds, clean/dirty pathways, and percentile methodology live. They never render on the index.
- A standards page renders a firm `published_limit_ppb` **only** for an analyte cell the catalog marks `status: published`; everything else shows an honest evidence-state note and the gate that holds it (the two-tier firm / in-development model).
- `tools/firewall-cert-lint.mjs` (build-blocking) guards the inverse risks: no corpus re-hosting, no `citation_journal_title` overclaim, firm values must match the catalog, self-canonical only.
- Standards + briefings are Scholar-eligible as **technical reports**, never journal articles.

## Data sync

`data/standards/hmtc_standards_catalog.json` and `data/briefings/*.md` are **snapshots** of workbench-derived artifacts produced in the `heavy-metal-index` repo (`tools/standards/build-standards-catalog.mjs` and `data/workbench/public-briefings/`). Re-sync them when the catalog or briefings change; eventually the catalog is delivered via the gated standards API. The catalog is workbench-derived and is *allowed* to render here and only here.

## Governance

The program is independently governed by **The Institute for Contaminant Standards** ([contaminantstandards.com](https://contaminantstandards.com)).

File: data/articles/synthesis/cookware-utensil-metal-leaching-pathway.json
{
  "slug": "cookware-utensil-metal-leaching-pathway",
  "title": "How Cookware Leaches Lead and Cadmium Into Clean Food",
  "description": "Cooking vessels can add lead, cadmium, nickel, chromium and aluminium to food at the cooking step, so a clean raw ingredient does not guarantee a clean meal.",
  "dek": "Five studies across five countries show the pot itself can be a source of lead and cadmium — a _post-harvest_ pathway that ingredient testing never sees.",
  "claim": "Cooking vessels and utensils can transfer lead, cadmium, nickel, chromium and aluminium into food at the cooking step &mdash; independent of how clean the raw ingredient was &mdash; so a clean ingredient is necessary but not sufficient, and cookware belongs to a materials standard distinct from food-content limits.",
  "metals": ["Lead", "Cadmium", "Nickel", "Chromium", "Aluminium"],
  "section": "Analysis",
  "date": "August 2026",
  "keywords": ["heavy metals from cookware", "lead leaching from aluminium cookware", "cadmium from cooking utensils", "food contact materials heavy metals", "post-harvest contamination pathway", "cookware metal migration", "informal cookware lead"],
  "synthesis_url": "https://heavymetalindex.com/synthesis/cookware-utensil-metal-leaching-pathway",
  "connections": [
    { "label": "Heavy Metal Index — the finding", "href": "https://heavymetalindex.com/synthesis/cookware-utensil-metal-leaching-pathway" },
    { "label": "Lead — analyte review", "href": "/analytes/lead" },
    { "label": "Cadmium — analyte review", "href": "/analytes/cadmium" },
    { "label": "Aluminium — analyte review", "href": "/analytes/aluminum" }
  ],
  "abstract": "Yes — the vessel a food is cooked in can itself add [lead](/analytes/lead), cadmium, nickel, chromium and aluminium to that food at the cooking step, independent of how clean the raw ingredient was. Five independent studies from Pakistan, Saudi Arabia, Iraq, Nigeria and Thailand converge on this point: in one experiment the same cut of meat cooked in six different pots ended with cadmium spanning roughly 0.005 to 0.4 ppm and lead spanning about 0.6 to 1.0 ppm, driven by vessel choice alone, while new non-anodized aluminium released lead rising to 5.66 mg/L into an acidic liquid over two hours. The transfer is conditional — acidic, long-cooked, degraded or informally manufactured vessels drive it, and neutral short cooking of plain rice showed little. For certification the consequence is direct: a food certification verifies the finished product, so a clean ingredient is necessary but not sufficient, and cookware belongs to a materials standard distinct from food-content limits. The full anchor-source evidence base lives on the [Heavy Metal Index](https://heavymetalindex.com/synthesis/cookware-utensil-metal-leaching-pathway), the independent literature reference this analysis cites one way.",
  "sections": [
    {
      "h2": "The Contamination Ingredient Testing Cannot See",
      "body": "Heavy-metal surveillance is built around the ingredient and the packaged product as sold. A sample of raw rice, raw meat or a bottled ingredient is digested and analysed, and the result is treated as the consumer's exposure from that food. That measurement is taken before the food ever meets a cooking vessel, so any metal contributed by the vessel at the cooking step is invisible to it by construction.\n\nThe most complete measurement of that hidden step comes from Pakistan, where 30 locally purchased cookware items were analysed by X-ray fluorescence and then leached under controlled conditions. Vessel [lead](/analytes/lead) content was high — 3.20 g/kg in non-anodized aluminium, 4.64 g/kg in anodized aluminium, 0.88 g/kg in stainless steel and 2.90 g/kg in copper — and, more importantly, that reservoir moved. New non-anodized aluminium released lead of 1.52 mg/L into 4% acetic acid at 0.5 h, 3.22 mg/L at 1 h and 5.66 mg/L at 2 h, with cadmium rising from 0.11 to 0.30 mg/L over the same interval; the same vessel in neutral distilled water released roughly a thousand times less, 0.002 to 0.005 mg/L. Cooking meat for one hour produced lead of 1.20 ppm from non-anodized aluminium and 0.40 ppm from anodized, confirming the transfer occurs in a real food matrix and not only in a laboratory acid.<sup class=\"cite\"><a href=\"#ref-1\">1</a></sup>"
    },
    {
      "h2": "One Cut of Meat, Six Different Pots",
      "body": "The most direct demonstration of the counterintuitive point holds the ingredient constant and varies only the vessel. In Iraq, one batch of meat was cut into roughly 2 cm pieces and cooked in six materials — clay, iron, copper, aluminium, Teflon-coated and glass — then analysed by atomic absorption.<sup class=\"cite\"><a href=\"#ref-2\">2</a></sup>\n\nThe same starting meat ended with materially different metal loads depending only on the pot. Cadmium in the cooked meat was 0.4 ppm from the Teflon-coated pan, 0.20 ppm from aluminium, 0.06 ppm from copper and just 0.005 ppm from iron — a roughly eighty-fold spread. [Lead](/analytes/lead) was highest from the iron pot at 1.0 ppm, then glass at 0.90 ppm, copper at 0.70 ppm and aluminium at 0.60 ppm, and [aluminium](/analytes/aluminum) in the cooked meat reached 2.0 ppm from the aluminium pot against 0.007 ppm from clay. The study did not separate vessel-derived metal from metal already in the source meat, so the absolute values carry that caveat; but because the design varies only the vessel, the between-vessel differences are attributable to the vessel. An ingredient-level test, taken upstream, cannot bound a cadmium value that ranges from 0.005 to 0.4 ppm in the finished dish depending on the pot alone."
    },
    {
      "h2": "Even Neutral Boiling Water Migrates Lead",
      "body": "The transfer does not require an aggressive acid. In Saudi Arabia, 46 imported aluminium cookware items from a Riyadh market were each used to boil 0.9 L of distilled water for 30 minutes at 100 °C, and the remaining water was analysed by ICP-OES for ten elements.<sup class=\"cite\"><a href=\"#ref-3\">3</a></sup>\n\nEven in neutral boiling water, [lead](/analytes/lead) migrated into the range 0.099 to 0.184 mg/L among detected samples and total arsenic into 0.012 to 0.164 mg/L, with cadmium detected in about 11% of items, [nickel](/analytes/nickel) up to 0.213 mg/L and [chromium](/analytes/chromium) up to 0.017 mg/L. This is a milder condition than the acetic-acid test, yet it still pulled detectable lead near or above 0.1 mg/L from a subset of low-cost imported pots. Because the matrix was distilled water rather than food, these are migration values under a defined contact condition, not food-occurrence values; the chromium and arsenic here are total chromium and total arsenic, with no hexavalent-chromium or inorganic-arsenic speciation."
    },
    {
      "h2": "The Boundaries, and the Mechanism",
      "body": "The pathway is conditional, and two of the five studies are boundary conditions that keep the claim honest. In Nigeria, four informally manufactured cookware samples carried a large reservoir of metal — mean lead of 136 mg/kg (up to 439 mg/kg) and mean [nickel](/analytes/nickel) of 181 mg/kg (up to 578 mg/kg), with a battery moulding input at 1004 mg/kg lead pointing to recycled lead-acid scrap. Yet when distilled water was boiled in that same cookware for one, two and three hours, lead, cadmium, chromium, nickel and manganese all fell below the 0.01 mg/L detection limit.<sup class=\"cite\"><a href=\"#ref-4\">4</a></sup> High total content did not, on its own, predict transfer under mild conditions. In Thailand, white rice cooked in five vessel types across four water chemistries showed no substantial rise over raw grain — aluminium was 76.50 mg/kg raw against 76.83 mg/kg cooked — and the study attributed its calculated hazard to the rice itself rather than to vessel transfer.<sup class=\"cite\"><a href=\"#ref-5\">5</a></sup>\n\nThe mechanism reconciles the large transfers with these nulls. Metal moves from vessel to food by corrosion and dissolution, governed by the food's acidity, the contact time, the temperature and the vessel's surface. Acidity dominates: the same non-anodized aluminium released roughly a thousand times more lead into 4% acetic acid than into distilled water, and time compounded it across the 0.5-to-2-hour window.<sup class=\"cite\"><a href=\"#ref-1\">1</a></sup> Vessel identity selects which metal enters the food — copper vessels raised copper, iron raised lead, and Teflon and aluminium raised cadmium.<sup class=\"cite\"><a href=\"#ref-2\">2</a></sup> Integrity matters too: an old, degraded non-anodized aluminium pot released lead of 0.22 mg/L in neutral water against 0.003 mg/L from a new one, and anodization roughly halved lead release.<sup class=\"cite\"><a href=\"#ref-1\">1</a></sup> The informally cast, recycled-scrap cookware sits upstream of all of this, holding a far larger pool of leachable lead and cadmium for an aggressive matrix to extract.<sup class=\"cite\"><a href=\"#ref-4\">4</a></sup> High transfer therefore tracks acidic, long-cooked or degraded-and-informal combinations; neutral, short cooking of a low-affinity food such as plain rice transfers little."
    },
    {
      "h2": "What this means for certification",
      "body": "Food-content certification and food-contact-material certification are separate controls. A cookware or utensil program must apply the strictest applicable sovereign migration requirement in the tested material and use condition, with disclosed sovereign read-across or an n/m control where the exact cell is unregulated; food occurrence data cannot substitute for a migration rule.\n\nInitial HMTc limits follow the same rule for every analyte: the strictest applicable credible sovereign-government maximum in the product's native basis. If the exact cell is unregulated, HMTc must disclose a sovereign read-across or an n/m control; external HMI occurrence evidence never supplies the number or determines certification status. Any later tightening follows the [Standards Ratchet](/program/ratchet) using eligible HMTc certified-lot data."
    }
  ],
  "faq": [
    {
      "q": "Can cookware add heavy metals to food even when the ingredients are clean?",
      "a": "Yes. In a controlled study the same cut of meat cooked in six different pots ended with cadmium from 0.005 to 0.4 ppm and lead from 0.6 to 1.0 ppm, driven by the vessel alone, and new non-anodized aluminium released lead rising to 5.66 mg/L into acidic liquid over two hours. Because ingredient testing samples the food before it meets a pot, this cooking-step transfer is invisible to it."
    },
    {
      "q": "Which cookware leaches the most metal, and under what conditions?",
      "a": "Non-anodized or worn aluminium and informally cast recycled-scrap cookware carry the largest reservoirs, and transfer is highest with acidic, long-cooked foods. Acidity dominates — one aluminium vessel released about a thousand times more lead into 4% acetic acid than into neutral water — while anodizing the aluminium roughly halved lead release."
    },
    {
      "q": "Does this mean all cooking contaminates food?",
      "a": "No. The pathway is conditional. Neutral, short cooking of plain rice showed no substantial metal increase over raw grain, and high-content Nigerian cookware released nothing above the 0.01 mg/L detection limit when only distilled water was boiled in it. The risk concentrates in acidic, long-cooked, degraded or informally manufactured combinations."
    },
    {
      "q": "Does a food certification cover contamination from cookware?",
      "a": "A food certification verifies the finished product or ingredient as sold, so it does not observe metal introduced later at the cooking step. Cookware falls under materials, or food-contact-material, controls — a distinct lever from food-content limits — which is why a clean certified ingredient is necessary but not sufficient for a clean cooked meal."
    }
  ],
  "references": [
    { "n": 1, "title": "Leaching of hazardous elements from Pakistani cookware during cooking", "meta": "Sultan et al., 2023. New non-anodized aluminium cookware released lead rising to 5.66 mg/L into 4% acetic acid over 2 h and 1.20 ppm lead into meat cooked 1 h, against roughly thousand-fold lower release into neutral water.", "type": "Journal" },
    { "n": 2, "title": "Heavy metals in one cut of meat cooked in six different utensils", "meta": "Mahdi et al., 2024. The same meat cooked in six vessels ended with cadmium 0.005 to 0.4 ppm and lead 0.6 to 1.0 ppm, driven by vessel choice alone.", "type": "Journal" },
    { "n": 3, "title": "Metals released from imported aluminium cookware sold in Riyadh", "meta": "Alrajhi and Idriss, 2021. Boiling distilled water 30 min in 46 imported aluminium pots released lead 0.099 to 0.184 mg/L and total arsenic 0.012 to 0.164 mg/L, with cadmium detected in 10.86% of samples.", "type": "Journal" },
    { "n": 4, "title": "Toxic metals in informally manufactured Nigerian cookware and its leaching potential", "meta": "Abdulrasheed et al., 2026. Informal cookware carried mean lead 136 mg/kg (up to 439) and nickel 181 mg/kg, yet neutral-water boiling for 1 to 3 h released all metals below the 0.01 mg/L detection limit.", "type": "Journal" },
    { "n": 5, "title": "Aluminium and heavy metals in cooked rice from Thai markets by ICP-MS", "meta": "Rittirong and Saenboonruang, 2018. Rice cooked in five vessel types and four water chemistries showed no substantial metal increase over raw grain (aluminium 76.50 versus 76.83 mg/kg).", "type": "Journal" },
    { "n": 6, "title": "Heavy Metal Index — cookware and utensils as a metal-leaching pathway (synthesis with full anchor-source records)", "href": "https://heavymetalindex.com/synthesis/cookware-utensil-metal-leaching-pathway", "meta": "The independent literature synthesis this analysis reframes, carrying every anchor source and its per-record page.", "type": "Reference" }
  ]
}
